Repository: Raghav-Arora001/MS300-LPBF-Prorperties-Prediction

# Physics-Informed Bayesian Modeling for LPBF MS300 Maraging Steel

> Predicting **relative density** and **residual stress** in Laser Powder Bed Fusion (LPBF) using Eagar–Tsai thermal physics combined with Gaussian Process Regression.

---

## Project Overview

This project develops and benchmarks physics-informed machine learning models for predicting two critical quality metrics in LPBF-manufactured MS300 maraging steel parts:

- **Relative Density** — porosity-related quality indicator
- **Residual Stress** — internal stress state after solidification

The core idea is a **hierarchical Bayesian framework** where physics-based priors (Eagar–Tsai melt pool model + VED sigmoid fits) are combined with Gaussian Process Regression (GPR) to correct residuals that pure physics cannot capture.

---

## Development Timeline

The project was built in four phases, first establishing baselines and physics models for relative density, then repeating the same progression for residual stress:

```
Phase 1 ── Relative density: baseline models
           BasicModels_RelDensity.ipynb
           Linear & polynomial regression (deg 1–5), Decision Tree, Random Forest
           │
Phase 2 ── Relative density: Eagar–Tsai physics-informed model
           EagerTsai_based_bayesian_RelDensity.ipynb
           ET melt pool + VED sigmoid prior + 3-layer GPR pipeline
           │
           ▼  [Pivot: target property → Residual Stress]
           │
Phase 3 ── Residual stress: baseline models
           BasicModels_ResStress.ipynb
           Linear & polynomial regression (deg 1–5), Decision Tree, Random Forest
           │
Phase 4 ── Residual stress: Eagar–Tsai physics-informed model
           EagerTsai_based_bayesian_MS300_ResStress.ipynb
           Full physics-informed M5 model with uncertainty quantification
```

This progression allowed the methodology developed for relative density to be validated and then transferred to the harder residual stress prediction problem.

---

## Repository Structure

```
Explo/
├── EagerTsai_based_bayesian_MS300_ResStress.ipynb   # Main notebook: residual stress modeling
├── EagerTsai_based_bayesian_RelDensity.ipynb        # Main notebook: relative density modeling
├── BasicModels_ResStress.ipynb                      # Baseline GPR models for residual stress
├── BasicModels_RelDensity.ipynb                     # Baseline GPR models for relative density
└── residual_stress_maraging_steel_dataset.xlsx      # Experimental dataset (MS300 LPBF)
```

---

## Methodology

### Input Parameters (Process Variables)
| Parameter | Symbol | Unit |
|-----------|--------|------|
| Laser Power | P | W |
| Scan Speed | v | mm/s |
| Hatch Spacing | h | mm |

### Physics Layer 1 — Eagar–Tsai Thermal Model
Computes melt pool **width** and **depth** from first principles using:
- Material properties of MS300 (density, thermal conductivity, specific heat, absorptivity)
- Numerical integration of the moving Gaussian heat source solution
- Bisection method to find melt pool boundary at liquidus temperature (~1410 °C)

### Physics Layer 2 — VED Prior
Fits a sigmoid curve to the relationship between Volumetric Energy Density (VED) and the target property:

```
VED = P / (v × h × t)   [J/mm³]
```

Three sigmoid variants (simple, bell-shaped, double) are evaluated; the best R² model is selected as the physics prior.

### ML Layer — Gaussian Process Regression (GPR)
A three-layer GPR pipeline:
1. **Layer 1**: Corrects ET-predicted melt pool width
2. **Layer 2**: Corrects ET-predicted melt pool depth (conditioned on corrected width)
3. **Layer 3**: Predicts the target property residual (actual − VED prior), then adds the prior back

The GPR kernel is an additive combination of `RBF + DotProduct + WhiteKernel`, capturing both nonlinear physics and linear trends, plus noise.

### Models Compared
| Model | Description |
|-------|-------------|
| **Linear** | Ordinary linear regression (degree 1 polynomial) |
| **Polynomial (deg 2–5)** | Polynomial regression up to degree 5 |
| **Decision Tree** | Decision Tree Regressor |
| **Random Forest** | Random Forest Regressor (ensemble of decision trees) |

## Output Files Generated

| File | Description |
|------|-------------|
| `EDA.png` | Exploratory data analysis plots |
| `ET_Model_MS300.png` | Eagar–Tsai melt pool predictions across dataset |
| `VED_Prior_MS300.png` | Sigmoid prior fits and residual distribution |
| `PredVsActual_Stress.png` | Predicted vs actual scatter for M3 and M5 |
| `CV_Results_MS300.csv` | Full cross-validation benchmarking results |
| `CustomPrediction_Stress.png` | Visualization for user-defined input parameters |

---

## Material Properties Used (MS300 Maraging Steel)

| Property | Value |
|----------|-------|
| Liquidus Temperature | ~1410 °C |
| Thermal Conductivity | 25 W/m·K |
| Density | 8000 kg/m³ |
| Specific Heat | 460 J/kg·K |
| Laser Absorptivity | 0.40 |
| Beam Radius | 35 µm |

---

File: .ipynb_checkpoints/BasicModels_ResStress-checkpoint.ipynb
```
from sklearn.preprocessing import PolynomialFeatures, StandardScaler
from sklearn.linear_model import Ridge
from sklearn.pipeline import Pipeline
from sklearn.metrics import mean_squared_error, r2_score,mean_absolute_error
from sklearn.model_selection import KFold, cross_val_score
from sklearn.model_selection import train_test_split
import numpy as np
import pandas as pd
import matplotlib.pyplot as plt
```

```
# ================================
# LOAD & CLEAN DATA
# ================================
EXCEL_PATH = "residual_stress_maraging_steel_dataset.xlsx"

df_raw = pd.read_excel(EXCEL_PATH, sheet_name='Sheet1')

df = df_raw[['LP','SS','HS','ED','Stress z=3.861']].copy()

df.columns = ['Power_W', 'Speed_mms', 'Hatch_mm','ED_Jmm3', 'Res_Stress']
df.dropna(inplace=True)
df.reset_index(drop=True, inplace=True)

print(f"Dataset Loaded: {df.shape[0]} rows")
```

Dataset Loaded: 44 rows

```
# ================================
# FEATURES & TARGET
# ================================
X = df[['Power_W','Speed_mms','Hatch_mm']]
y = df['Res_Stress']
```

```
# ================================
# TRAIN TEST SPLIT
# ================================
X_train, X_test, y_train, y_test = train_test_split(
    X, y, test_size=0.2, random_state=42
)
```

```
degrees = range(1, 5)
alphas = [10, 50, 100, 200, 500, 1000, 2000]

kf = KFold(n_splits=5, shuffle=True, random_state=42)

results = []

# ================================
# TRAIN MODELS
# ================================
for d in degrees:
    for a in alphas:
        
        model = Pipeline([
            ('poly', PolynomialFeatures(degree=d)),
            ('scaler', StandardScaler()),
            ('ridge', Ridge(alpha=a))
        ])
        
        # Train
        model.fit(X_train, y_train)
        
        # Predictions
        y_train_pred = model.predict(X_train)
        y_test_pred = model.predict(X_test)
        
        # Metrics
        train_mse = mean_squared_error(y_train, y_train_pred)
        test_mse = mean_squared_error(y_test, y_test_pred)
        
        train_r2 = r2_score(y_train, y_train_pred)
        test_r2 = r2_score(y_test, y_test_pred)
        
        # Cross-validation
        cv_scores = cross_val_score(
            model, X, y,
            scoring='neg_mean_squared_error',
            cv=kf
        )
        cv_mse = -cv_scores.mean()
        
        results.append([d, a, train_mse, test_mse, cv_mse, train_r2, test_r2])
```

```
results_df = pd.DataFrame(results, columns=[
    'Degree', 'Alpha',
    'Train_MSE', 'Test_MSE', 'CV_MSE',
    'Train_R2', 'Test_R2'
])
```

```
# Prefer simpler model if close
top_models = results_df.sort_values(by='CV_MSE').head(5)

print("\n===== TOP MODELS =====")
print(top_models)

# Choose simplest among top performers
best_simple = top_models.sort_values(by='Degree').iloc[0]

print("\n===== SIMPLER BEST MODEL =====")
print(best_simple)
```


===== TOP MODELS =====
    Degree  Alpha    Train_MSE     Test_MSE       CV_MSE  Train_R2   Test_R2
21       4     10   889.700991   524.994011  1066.914554  0.326181  0.487428
14       3     10  1062.868357   737.668339  1236.635287  0.195032  0.279786
22       4     50  1156.326841   843.302965  1301.579832  0.124251  0.176651
6        1   2000  1319.236337  1073.424843  1327.437185  0.000870 -0.048025
5        1   1000  1318.126646  1071.719743  1329.021290  0.001711 -0.046361

===== SIMPLER BEST MODEL =====
Degree          1.000000
Alpha        2000.000000
Train_MSE    1319.236337
Test_MSE     1073.424843
CV_MSE       1327.437185
Train_R2        0.000870
Test_R2        -0.048025
Name: 6, dtype: float64

```
# ================================
# BEST ALPHA PER DEGREE
# ================================
best_per_degree = results_df.loc[
    results_df.groupby('Degree')['CV_MSE'].idxmin()
]

best_per_degree = best_per_degree.sort_values('Degree')

# ================================
# PLOT (CORRECT OVERFITTING CURVE)
# ================================
plt.figure(figsize=(8,6))

plt.plot(best_per_degree['Degree'], best_per_degree['Train_MSE'], marker='o', label='Train MSE')
plt.plot(best_per_degree['Degree'], best_per_degree['Test_MSE'], marker='o', label='Test MSE')
plt.plot(best_per_degree['Degree'], best_per_degree['CV_MSE'], marker='o', linestyle='--', label='CV MSE')

plt.xlabel("Polynomial Degree")
plt.ylabel("Mean Squared Error")
plt.title("Overfitting Curve (Best Alpha per Degree)")
plt.legend()

plt.show()
```

```
# ================================
# BEST ALPHA PER DEGREE
# ================================
best_per_degree = results_df.loc[
    results_df.groupby('Degree')['CV_MSE'].idxmin()
]

best_per_degree = best_per_degree.sort_values('Degree')

# ================================
# R2 PLOT (CORRECT)
# ================================
plt.figure(figsize=(8,6))

plt.plot(best_per_degree['Degree'], best_per_degree['Train_R2'], marker='o', label='Train R2')
plt.plot(best_per_degree['Degree'], best_per_degree['Test_R2'], marker='o', label='Test R2')

plt.xlabel("Polynomial Degree")
plt.ylabel("R² Score")
plt.title("R² vs Model Complexity (Best Alpha per Degree)")
plt.legend()

plt.show()
```

```
print("\n===== TOP 10 MODELS (LOWEST CV ERROR) =====")
print(results_df.sort_values(by='CV_MSE').head(10))
```


===== TOP 10 MODELS (LOWEST CV ERROR) =====
    Degree  Alpha    Train_MSE     Test_MSE       CV_MSE  Train_R2   Test_R2
21       4     10   889.700991   524.994011  1066.914554  0.326181  0.487428
14       3     10  1062.868357   737.668339  1236.635287  0.195032  0.279786
22       4     50  1156.326841   843.302965  1301.579832  0.124251  0.176651
6        1   2000  1319.236337  1073.424843  1327.437185  0.000870 -0.048025
5        1   1000  1318.126646  1071.719743  1329.021290  0.001711 -0.046361
13       2   2000  1317.357838  1069.412260  1330.940969  0.002293 -0.044108
4        1    500  1316.017405  1068.473314  1332.044316  0.003308 -0.043191
20       3   2000  1313.922275  1061.636347  1334.515132  0.004895 -0.036516
12       2   1000  1314.637645  1064.305705  1335.549358  0.004353 -0.039122
27       4   2000  1307.798300  1048.753423  1335.943006  0.009533 -0.023938

```
from sklearn.linear_model import LinearRegression, Lasso, ElasticNet
from sklearn.tree import DecisionTreeRegressor
from sklearn.ensemble import RandomForestRegressor

extra_results = []

def eval_extra(name, model):
    model.fit(X_train, y_train)
    
    y_train_pred = model.predict(X_train)
    y_test_pred = model.predict(X_test)
    
    train_mse = mean_squared_error(y_train, y_train_pred)
    test_mse = mean_squared_error(y_test, y_test_pred)
    
    train_r2 = r2_score(y_train, y_train_pred)
    test_r2 = r2_score(y_test, y_test_pred)
    
    cv_scores = cross_val_score(
        model, X, y,
        scoring='neg_mean_squared_error',
        cv=kf
    )
    cv_mse = -cv_scores.mean()
    
    extra_results.append([
        name, train_mse, test_mse, cv_mse, train_r2, test_r2
    ])
```

```
eval_extra("Linear Regression",
    Pipeline([
        ('scaler', StandardScaler()),
        ('lr', LinearRegression())
    ])
)

eval_extra("Lasso",
    Pipeline([
        ('scaler', StandardScaler()),
        ('lasso', Lasso(alpha=0.01))
    ])
)

eval_extra("ElasticNet",
    Pipeline([
        ('scaler', StandardScaler()),
        ('enet', ElasticNet(alpha=0.01, l1_ratio=0.5))
    ])
)

eval_extra("Decision Tree",
    DecisionTreeRegressor(max_depth=5, random_state=42)
)

eval_extra("Random Forest",
    RandomForestRegressor(n_estimators=100, random_state=42)
)
```

```
# ================================
# CREATE DATAFRAME
# ================================
extra_df = pd.DataFrame(extra_results, columns=[
    'Model',
    'Train_MSE',
    'Test_MSE',
    'CV_MSE',
    'Train_R2',
    'Test_R2'
])
```

```
# ================================
# COMBINE WITH YOUR EXISTING RESULTS
# ================================

# Step 1: define best model (IMPORTANT FIX)
best = best_per_degree.loc[best_per_degree['CV_MSE'].idxmin()]

# Step 2: format row consistently with extra_df
poly_best_row = pd.DataFrame([[
    f"Poly{int(best['Degree'])}+Ridge(a={best['Alpha']})",
    best['Train_MSE'],
    best['Test_MSE'],
    best['CV_MSE'],
    best['Train_R2'],
    best['Test_R2']
]], columns=extra_df.columns)

# Step 3: combine
final_df = pd.concat([poly_best_row, extra_df], ignore_index=True)
```

```
# ================================
# SORT & DISPLAY
# ================================
final_df = final_df.sort_values(by='CV_MSE')

print("\n===== FINAL MODEL COMPARISON =====")
print(final_df)
```


===== FINAL MODEL COMPARISON =====
                 Model    Train_MSE    Test_MSE       CV_MSE  Train_R2  \
5        Random Forest   173.078713  224.719330   895.970720  0.868918   
0  Poly4+Ridge(a=10.0)   889.700991  524.994011  1066.914554  0.326181   
4        Decision Tree    16.106544  568.346604  1142.005032  0.987802   
3           ElasticNet  1265.251869  988.669621  1465.709946  0.041756   
2                Lasso  1265.246337  988.662348  1467.160738  0.041760   
1    Linear Regression  1265.245777  988.671027  1467.175633  0.041760   

    Test_R2  
5  0.780598  
0  0.487428  
4  0.445102  
3  0.034724  
2  0.034732  
1  0.034723

```
# ================================
# BEST MODEL
# ================================
best_final = final_df.iloc[0]

print("\n===== BEST OVERALL MODEL =====")
print(best_final)
```


===== BEST OVERALL MODEL =====
Model        Random Forest
Train_MSE       173.078713
Test_MSE         224.71933
CV_MSE           895.97072
Train_R2          0.868918
Test_R2           0.780598
Name: 5, dtype: object

```
# ================================
# BETTER GENERALIZATION CHECK
# ================================
print("\n===== CORRECT GENERALIZATION CHECK =====")

train_r2 = best['Train_R2']
test_r2 = best['Test_R2']
cv_mse = best['CV_MSE']

# Compute CV R2 properly
best_model = Pipeline([
    ('poly', PolynomialFeatures(degree=int(best['Degree']))),
    ('scaler', StandardScaler()),
    ('ridge', Ridge(alpha=best['Alpha']))
])

cv_r2 = cross_val_score(best_model, X, y, scoring='r2', cv=kf).mean()

print(f"Train R2: {train_r2:.3f}")
print(f"Test R2 : {test_r2:.3f}")
print(f"CV R2   : {cv_r2:.3f}")

# Proper logic
if cv_r2 > 0.7:
    print("✅ Strong model (good generalization)")
elif cv_r2 > 0.5:
    print("⚠️ Moderate model (acceptable)")
else:
    print("❌ Weak model")

# Check consistency
if abs(test_r2 - cv_r2) < 0.1:
    print("✅ Stable model (Test ≈ CV)")
else:
    print("⚠️ Unstable split (don’t trust single test result)")
```


===== CORRECT GENERALIZATION CHECK =====
Train R2: 0.326
Test R2 : 0.487
CV R2   : 0.041
❌ Weak model
⚠️ Unstable split (don’t trust single test result)

```
from sklearn.ensemble import RandomForestRegressor
from sklearn.model_selection import train_test_split
from sklearn.metrics import mean_squared_error, r2_score
import numpy as np

model = RandomForestRegressor(
    n_estimators=100,
    random_state=42
)
```

```
mse_list = []
r2_list = []
mae_list=[]

for i in range(250):
    X_train, X_test, y_train, y_test = train_test_split(
        X, y,
        test_size=0.2,
        random_state=i
    )
    
    model.fit(X_train, y_train)
    preds = model.predict(X_test)
    
    mse = mean_squared_error(y_test, preds)
    r2 = r2_score(y_test, preds)
    mae=mean_absolute_error(y_test, preds)
    
    mse_list.append(mse)
    r2_list.append(r2)
    mae_list.append(mae)
    

    if (i + 1) % 10 == 0:
        print(f"Completed {i+1}/250 runs")
```

Completed 10/250 runs
Completed 20/250 runs
Completed 30/250 runs
Completed 40/250 runs
Completed 50/250 runs
Completed 60/250 runs
Completed 70/250 runs
Completed 80/250 runs
Completed 90/250 runs
Completed 100/250 runs
Completed 110/250 runs
Completed 120/250 runs
Completed 130/250 runs
Completed 140/250 runs
Completed 150/250 runs
Completed 160/250 runs
Completed 170/250 runs
Completed 180/250 runs
Completed 190/250 runs
Completed 200/250 runs
Completed 210/250 runs
Completed 220/250 runs
Completed 230/250 runs
Completed 240/250 runs
Completed 250/250 runs

```
print("===== 250 RUN MONTE CARLO VALIDATION =====")

# MSE
mse_mean = np.mean(mse_list)
mse_std  = np.std(mse_list)

print("\nMSE:")
print(f"{mse_mean:.4f} ± {mse_std:.4f}")

# R²
r2_mean = np.mean(r2_list)
r2_std  = np.std(r2_list)

print("\nR²:")
print(f"{r2_mean:.4f} ± {r2_std:.4f}")

# MAE
mae_mean = np.mean(mae_list)
mae_std  = np.std(mae_list)
print("\nMAE:")
print(f"{mae_mean:.4f} ± {mae_std:.4f}")
```

===== 250 RUN MONTE CARLO VALIDATION =====

MSE:
851.5484 ± 836.1660

R²:
0.1697 ± 1.0915
[10.373285555555462, 15.360017777777777, 13.635948888888915, 23.56718555555552, 25.21278888888865, 21.157898888889022, 25.224106666666714, 13.995557777777757, 13.369463333333208, 8.542082222221994, 7.678746666666522, 31.047975555555645, 21.956915555555522, 6.2717644444446385, 7.8008555555556045, 16.988832222222257, 17.634837777777776, 11.908401111111118, 12.370128888888935, 24.946210000000033, 4.170233333333139, 5.175307777777694, 11.883883333333522, 24.297476666666917, 30.936630000000044, 3.659165555555319, 7.738582222222261, 13.20296444444461, 16.46814000000007, 24.123888888888914, 21.032323333333302, 7.158931111111012, 28.43182555555525, 4.011858888888753, 14.137978888888982, 12.8429500000002, 13.859203333333312, 12.033797777777636, 10.878443333333438, 10.653750000000091, 10.999983333333343, 21.24481444444454, 9.592938888888986, 19.195885555555485, 20.352089999999933, 8.796243333333203, 13.702170000000118, 7.1128555555556865, 9.67758333333341, 8.954662222222295, 6.494940000000118, 9.031864444444308, 19.292082222222334, 10.20087888888878, 21.38372444444451, 7.314807777777951, 8.998779999999973, 16.278505555555725, 3.372686666666621, 10.658661111111062, 25.551184444444452, 13.627982222222297, 5.711615555555467, 21.340308888888817, 13.866064444444337, 31.653941111110946, 13.051617777777741, 19.226702222222173, 13.899818888888932, 21.09453555555571, 9.98369111111095, 16.647763333333458, 3.9138144444446032, 9.42459333333338, 8.94111333333357, 13.908087777777812, 10.231619999999971, 13.40873333333338, 15.589065555555615, 16.66675000000023, 21.102374444444436, 11.508945555555751, 8.816182222222128, 12.833272222222352, 6.857057777777969, 16.775605555555607, 20.083803333333346, 21.636249999999777, 18.03237444444465, 24.31432000000004, 7.02161888888882, 6.961604444444447, 28.67389999999989, 7.799988888889036, 18.248439999999917, 15.253647777777871, 7.902918888888918, 15.323188888888776, 13.01224888888886, 7.393901111111139, 15.4924266666666, 13.986441111111251, 9.619029999999977, 9.366834444444281, 12.304268888888904, 18.527293333333432, 13.997956666666944, 9.316311111111228, 27.928682222222122, 20.1649022222225, 12.930657777777734, 10.09738888888891, 10.316556666666827, 12.293693333333245, 6.4715711111112455, 21.008461111111128, 19.25636444444457, 22.556504444444425, 23.468862222222405, 16.26265999999999, 13.447256666666666, 18.31596555555561, 11.832615555555297, 10.209989999999884, 10.055728888889027, 29.548029999999837, 12.58723888888902, 11.49249111111121, 11.537759999999984, 12.856346666666626, 20.43099777777761, 12.77267888888884, 10.287689999999904, 4.2698722222221726, 13.987002222222007, 3.7862733333332574, 10.338509999999884, 6.537859999999745, 26.371059999999886, 11.100768888888885, 19.007432222222267, 5.961796666666759, 10.15500555555559, 5.728712222222315, 4.543887777777822, 21.691061111111114, 31.088124444444354, 22.28405111111111, 10.551992222222099, 17.18134777777766, 12.137085555555586, 4.654542222222157, 14.607904444444488, 11.698395555555711, 13.130409999999976, 4.74821333333348, 7.547017777777739, 16.891767777777854, 18.851087777777828, 7.106429999999938, 15.364741111111224, 12.995941111111177, 22.565911111111014, 26.849462222222087, 19.07989111111125, 19.105192222222293, 19.753638888888734, 28.6276422222221, 5.6039533333333225, 20.86336333333316, 12.756816666666705, 10.387672222222099, 12.649353333333162, 27.41412444444451, 3.959069999999776, 13.134183333333233, 7.169527777777735, 21.573298888888967, 27.813547777777647, 15.806345555555563, 21.86658555555561, 8.860261111110983, 20.125364444444514, 5.5518811111112045, 26.899637777777894, 18.850628888889087, 23.472836666666733, 5.099647777777938, 7.404101111111332, 26.353490000000097, 5.21383333333338, 20.61542444444455, 11.895793333333232, 7.921971111111159, 13.620881111111158, 6.381005555555577, 14.156334444444521, 2.9255222222221278, 23.752595555555533, 17.368355555555624, 12.886163333333343, 7.123713333333291, 6.106425555555607, 17.430903333333276, 11.150748888889034, 17.67407444444438, 4.651735555555591, 4.11660555555561, 3.4445011111109616, 11.222282222222228, 9.194413333333564, 14.501048888888956, 3.8310500000002006, 4.7089088888889075, 6.668634444444466, 12.63332222222223, 21.935748888889023, 16.976678888888742, 27.32791222222226, 13.705530000000213, 1.784216666666863, 18.05065444444456, 14.546029999999998, 10.101395555555667, 43.65100999999996, 12.412996666666666, 16.43636555555547, 8.056120000000014, 15.058507777777814, 4.719879999999957, 8.554107777777826, 14.783735555555653, 20.178831111111233, 4.199446666666802, 11.319149999999922, 11.590568888888773, 15.354554444444338, 23.580506666666558, 26.478383333333415, 14.160666666666758, 12.610145555555611, 14.907063333333472, 3.3201744444445844, 11.891424444444668, 19.84349555555546, 18.618376666666627, 18.625518888888976, 17.022978888889035, 13.440179999999998, 16.86984888888897]

MAE:
14.2546 ± 7.0260

```
import matplotlib.pyplot as plt

plt.figure(figsize=(8,5))
plt.hist(r2_list, bins=20)
plt.title("Random Forest R² Distribution (250 Runs)")
plt.xlabel("R² Score")
plt.ylabel("Frequency")
plt.show()
```

```

```

File: .ipynb_checkpoints/EagerTsai_based_bayesian_MS300_ResStress-checkpoint.ipynb (part 1 of 2)
```
import numpy as np
import pandas as pd
import matplotlib.pyplot as plt
import matplotlib.gridspec as gridspec
import seaborn as sns
import warnings
import pickle
from scipy import integrate
from scipy.optimize import curve_fit
from scipy.stats import spearmanr, kendalltau, norm
from sklearn.gaussian_process import GaussianProcessRegressor
from sklearn.gaussian_process.kernels import RBF, DotProduct, WhiteKernel
from sklearn.preprocessing import MinMaxScaler
from sklearn.preprocessing import StandardScaler
warnings.filterwarnings('ignore')
np.random.seed(42)

# Plot style
plt.rcParams.update({
    'figure.dpi': 120,
    'axes.titlesize': 12,
    'axes.labelsize': 10,
    'font.family': 'DejaVu Sans'
})

print('✓ All libraries loaded successfully')
print(f'  NumPy    {np.__version__}')
print(f'  Pandas   {pd.__version__}')
import sklearn; print(f'  Sklearn  {sklearn.__version__}')
```

✓ All libraries loaded successfully
  NumPy    1.26.4
  Pandas   2.2.2
  Sklearn  1.5.1

```
EXCEL_PATH = "residual_stress_maraging_steel_dataset.xlsx"
```

```
# ── Load & Clean Dataset ──
df_raw = pd.read_excel(EXCEL_PATH, sheet_name='Sheet1')  # or correct name

df = df_raw[[
    'LP',
    'SS',
    'HS',
    'ED',
    'Stress z=3.861'
]].copy()

df.columns = ['Power_W', 'Speed_mms', 'Hatch_mm','ED_Jmm3', 'Res_Stress']
df.dropna(inplace=True)
df.reset_index(drop=True, inplace=True)

print('=' * 50)
print('  MS300 RESIDUAL STRESSES DATASET')
print('=' * 50)
print(f'  Rows              : {len(df)}')
print(f'  Columns           : {list(df.columns)}')
print(f'  Stress range     : {df.Res_Stress.min():.2f}% → {df.Res_Stress.max():.2f}%')
print(f'  Power range       : {df.Power_W.min():.0f} → {df.Power_W.max():.0f} W')
print(f'  Speed range       : {df.Speed_mms.min():.0f} → {df.Speed_mms.max():.0f} mm/s')
print(f'  Hatch spacing     : {df.Hatch_mm.min():.2f} → {df.Hatch_mm.max():.2f} mm')
print(f'  VED range         : {df.ED_Jmm3.min():.1f} → {df.ED_Jmm3.max():.1f} J/mm³')
print()
display(df.describe().round(3))
```

==================================================
  MS300 RESIDUAL STRESSES DATASET
==================================================
  Rows              : 44
  Columns           : ['Power_W', 'Speed_mms', 'Hatch_mm', 'ED_Jmm3', 'Res_Stress']
  Stress range     : -461.82% → -323.64%
  Power range       : 150 → 350 W
  Speed range       : 850 → 1050 mm/s
  Hatch spacing     : 0.08 → 0.12 mm
  VED range         : 37.5 → 92.6 J/mm³

       Power_W  Speed_mms  Hatch_mm  ED_Jmm3  Res_Stress
count    44.00     44.000    44.000   44.000      44.000
mean    250.00    961.364     0.101   64.763    -388.639
std      58.07     62.751     0.012   14.067      36.022
min     150.00    850.000     0.080   37.500    -461.820
25%     237.50    937.500     0.098   54.825    -409.718
50%     250.00    950.000     0.100   65.789    -373.356
75%     262.50   1000.000     0.110   74.554    -362.353
max     350.00   1050.000     0.120   92.593    -323.636

```
fig = plt.figure(figsize=(18, 12))
fig.suptitle('LPBF Residual Stress — Exploratory Data Analysis', fontsize=15, fontweight='bold')
gs = gridspec.GridSpec(2, 3, figure=fig, hspace=0.4, wspace=0.35)

# 1: Stress distribution
ax1 = fig.add_subplot(gs[0, 0])
ax1.hist(df['Res_Stress'], bins=20, edgecolor='white', linewidth=0.8)
ax1.axvline(df['Res_Stress'].mean(), linestyle='--', linewidth=1.8,
            label=f"Mean={df['Res_Stress'].mean():.2f}")
ax1.set_xlabel('Residual Stress'); ax1.set_ylabel('Count')
ax1.set_title('Stress Distribution', fontweight='bold'); ax1.legend()

# 2: VED vs Stress
ax2 = fig.add_subplot(gs[0, 1:])
sc = ax2.scatter(df['ED_Jmm3'], df['Res_Stress'],
                 c=df['Hatch_mm'], s=55, edgecolors='k', linewidths=0.4)
plt.colorbar(sc, ax=ax2, label='Hatch spacing (mm)')
ax2.set_xlabel('VED (J/mm³)'); ax2.set_ylabel('Residual Stress')
ax2.set_title('VED vs Residual Stress', fontweight='bold')
ax2.grid(True, alpha=0.3)

# 3: Processing map (Power vs Speed colored by stress)
ax3 = fig.add_subplot(gs[1, :2])
sc2 = ax3.scatter(df['Speed_mms'], df['Power_W'], c=df['Res_Stress'],
                  s=65, edgecolors='k', linewidths=0.4)
cb = plt.colorbar(sc2, ax=ax3); cb.set_label('Residual Stress')
ax3.set_xlabel('Scanning Speed (mm/s)'); ax3.set_ylabel('Laser Power (W)')
ax3.set_title('Processing Map: Power vs Speed', fontweight='bold')
ax3.grid(True, alpha=0.3)

# 4: Box plot by hatch spacing
ax4 = fig.add_subplot(gs[1, 2])
hs_vals = sorted(df['Hatch_mm'].unique())
groups  = [df[df['Hatch_mm'] == hs]['Res_Stress'].values for hs in hs_vals]

bp = ax4.boxplot(groups, patch_artist=True,
                 labels=[f'{hs:.2f}' for hs in hs_vals])

for patch in bp['boxes']:
    patch.set_alpha(0.7)

ax4.set_xlabel('Hatch spacing (mm)')
ax4.set_ylabel('Residual Stress')
ax4.set_title('Stress by Hatch Spacing', fontweight='bold')
ax4.grid(True, alpha=0.3, axis='y')

plt.savefig('EDA.png', dpi=150, bbox_inches='tight', facecolor='white')
plt.show()

print('✓ EDA plot saved')
```

✓ EDA plot saved

```
class MS300Props:
    # Temperatures
    T_liquidus   = 1415.0    # °C (approx range 1400–1420°C)
    T_preheat    = 80.0     # °C (same as before unless changed)
    delta_T      = T_liquidus - T_preheat

    # Thermal properties
    k            = 25.0      # W/m·K (higher than Haynes 282)
    rho          = 8000.0    # kg/m³
    cp           = 460.0     # J/kg·K

    # Derived property
    alpha        = k / (rho * cp)   # m²/s thermal diffusivity

    # Laser/material interaction
    absorptivity = 0.40      # slightly higher than Ni-based alloys

    # Laser beam
    beam_radius  = 35e-6     # m (same 70 µm diameter)

props = MS300Props()
```

```
import numpy as np
from scipy import integrate

# ── Eagar-Tsai Temperature Field ──
def et_temperature(xi, y, z, power_W, speed_mms, props):
    """
    Temperature rise at (xi, y, z) using Eagar-Tsai model.
    Inputs match dataset: Power_W, Speed_mms
    """
    v = speed_mms / 1000.0  # mm/s → m/s

    eta   = props.absorptivity
    alpha = props.alpha
    k     = props.k
    r     = props.beam_radius

    prefactor = (np.sqrt(2) * eta * power_W * alpha) / (np.pi**1.5 * k)

    def integrand(tau):
        if tau <= 0:
            return 0.0

        dxy = 2 * alpha * tau + r**2
        dz  = 4 * alpha * tau

        if dxy <= 0 or dz <= 0:
            return 0.0

        exponent = (
            -(xi**2)/(2*dxy)
            -(y**2)/(2*dxy)
            -(z**2)/dz
            -(v * xi)/(2 * alpha)
            -(v**2 * tau)/(4 * alpha)
        )

        denom = dxy * np.sqrt(2 * alpha * tau)

        return np.exp(exponent) / denom if denom > 0 else 0.0

    # Integration limits slightly improved for stability
    result, _ = integrate.quad(
        integrand,
        1e-9, 5e-3,   # extended upper bound → better melt pool capture
        limit=200,
        epsabs=1e-8,
        epsrel=1e-6
    )

    return prefactor * result


# ── Melt Pool Geometry ──
def et_melt_pool(power_W, speed_mms, props):
    """
    Returns melt pool width & depth (µm)
    """
    target = props.delta_T

    # Check melting
    if et_temperature(0, 0, 0, power_W, speed_mms, props) < target:
        return 0.0, 0.0

    # ---- WIDTH ----
    y_lo, y_hi = 0.0, 1.5e-3  # tighter bounds (realistic LPBF ~ 50–300 µm)

    for _ in range(50):
        y_mid = (y_lo + y_hi) / 2
        T = et_temperature(0, y_mid, 0, power_W, speed_mms, props)

        if T > target:
            y_lo = y_mid
        else:
            y_hi = y_mid

    width_um = 2 * ((y_lo + y_hi) / 2) * 1e6

    # ---- DEPTH ----
    z_lo, z_hi = 0.0, 1.5e-3

    for _ in range(50):
        z_mid = (z_lo + z_hi) / 2
        T = et_temperature(0, 0, z_mid, power_W, speed_mms, props)

        if T > target:
            z_lo = z_mid
        else:
            z_hi = z_mid

    depth_um = ((z_lo + z_hi) / 2) * 1e6

    return width_um, depth_um


# ── Apply to your dataset ──
def compute_melt_pool_for_df(df, props):
    widths = []
    depths = []

    for _, row in df.iterrows():
        w, d = et_melt_pool(row['Power_W'], row['Speed_mms'], props)
        widths.append(w)
        depths.append(d)

    df['MP_Width_um'] = widths
    df['MP_Depth_um'] = depths

    return df


print("✓ ET model ready for MS300 dataset")

# Test
w, d = et_melt_pool(300, 1000, props)
print(f"Test → P=300W, v=1000 mm/s → Width={w:.1f} µm, Depth={d:.1f} µm")
```

✓ ET model ready for MS300 dataset
Test → P=300W, v=1000 mm/s → Width=163.3 µm, Depth=29.7 µm

```
# ── Apply ET Model to Dataset ──

n = len(df)
print(f'Computing ET predictions for {n} data points...')
print('(Numerical integration per point — may take some time)\n')

widths = []
depths = []

for i, row in df.iterrows():
    w, d = et_melt_pool(row['Power_W'], row['Speed_mms'], props)

    widths.append(w)
    depths.append(d)

    # Progress update every 10 points (better for small dataset)
    if (i + 1) % 10 == 0 or (i + 1) == n:
        print(f'  {i+1}/{n} complete...')

# Store results
df['ET_Width_um'] = widths
df['ET_Depth_um'] = depths

# Width/Depth ratio (safe division)
df['ET_WD_ratio'] = np.where(
    df['ET_Depth_um'] > 0,
    df['ET_Width_um'] / df['ET_Depth_um'],
    np.nan
)

# Summary
print('\n✓ ET predictions complete!')

print(f"  Width  : {df['ET_Width_um'].min():.1f} → {df['ET_Width_um'].max():.1f} µm")
print(f"  Depth  : {df['ET_Depth_um'].min():.1f} → {df['ET_Depth_um'].max():.1f} µm")
print(f"  W/D    : {df['ET_WD_ratio'].min():.2f} → {df['ET_WD_ratio'].max():.2f}")
```

Computing ET predictions for 44 data points...
(Numerical integration per point — may take some time)

  10/44 complete...
  20/44 complete...
  30/44 complete...
  40/44 complete...
  44/44 complete...

✓ ET predictions complete!
  Width  : 135.3 → 176.1 µm
  Depth  : 19.8 → 38.0 µm
  W/D    : 4.63 → 6.83

```
# ── Visualize ET Predictions (MS300 Dataset) ──

fig, axes = plt.subplots(2, 3, figsize=(17, 10))
fig.suptitle(
    'Eagar–Tsai Model Predictions — MS300\n'
    '(Physics-based melt pool width & depth)',
    fontsize=13, fontweight='bold'
)

# Filter only valid melt pool results
df_m = df[(df['ET_Width_um'] > 0) & (df['ET_Depth_um'] > 0)]

# ---- 1: Width vs Power ----
sc = axes[0,0].scatter(
    df_m['Power_W'], df_m['ET_Width_um'],
    c=df_m['Speed_mms'], cmap='plasma',
    s=50, edgecolors='k', linewidths=0.3
)
plt.colorbar(sc, ax=axes[0,0], label='Speed (mm/s)')
axes[0,0].set(
    xlabel='Laser Power (W)',
    ylabel='ET Width (µm)',
    title='Width vs Power'
)
axes[0,0].grid(alpha=0.3)

# ---- 2: Depth vs Speed ----
sc = axes[0,1].scatter(
    df_m['Speed_mms'], df_m['ET_Depth_um'],
    c=df_m['Power_W'], cmap='viridis',
    s=50, edgecolors='k', linewidths=0.3
)
plt.colorbar(sc, ax=axes[0,1], label='Power (W)')
axes[0,1].set(
    xlabel='Speed (mm/s)',
    ylabel='ET Depth (µm)',
    title='Depth vs Speed'
)
axes[0,1].grid(alpha=0.3)

# ---- 3: Width vs Depth ----
axes[0,2].scatter(
    df_m['ET_Width_um'], df_m['ET_Depth_um'],
    c='steelblue', alpha=0.7,
    edgecolors='k', linewidths=0.3, s=50
)

# Safe limit calculation
lim = max(
    df_m['ET_Width_um'].max(),
    df_m['ET_Depth_um'].max()
) * 1.05

axes[0,2].plot([0, lim], [0, lim], 'r--', lw=1.5, label='W = D')
axes[0,2].set(
    xlabel='ET Width (µm)',
    ylabel='ET Depth (µm)',
    title='Width vs Depth\n(Geometric relation)'
)
axes[0,2].legend()
axes[0,2].grid(alpha=0.3)

# ---- 4: Processing Map (Width) ----
sc = axes[1,0].scatter(
    df_m['Speed_mms'], df_m['Power_W'],
    c=df_m['ET_Width_um'],
    cmap='YlOrRd',
    s=65, edgecolors='k', linewidths=0.4
)
plt.colorbar(sc, ax=axes[1,0], label='Width (µm)')
axes[1,0].set(
    xlabel='Speed (mm/s)',
    ylabel='Power (W)',
    title='ET Width Map'
)
axes[1,0].grid(alpha=0.3)

# ---- 5: Processing Map (Depth) ----
sc = axes[1,1].scatter(
    df_m['Speed_mms'], df_m['Power_W'],
    c=df_m['ET_Depth_um'],
    cmap='Blues',
    s=65, edgecolors='k', linewidths=0.4
)
plt.colorbar(sc, ax=axes[1,1], label='Depth (µm)')
axes[1,1].set(
    xlabel='Speed (mm/s)',
    ylabel='Power (W)',
    title='ET Depth Map'
)
axes[1,1].grid(alpha=0.3)

# ---- 6: W/D Ratio Map ----
sc = axes[1,2].scatter(
    df_m['Speed_mms'], df_m['Power_W'],
    c=df_m['ET_WD_ratio'],
    cmap='RdYlGn',
    s=65, edgecolors='k', linewidths=0.4,
    vmin=1, vmax=10
)
plt.colorbar(sc, ax=axes[1,2], label='W/D Ratio')
axes[1,2].set(
    xlabel='Speed (mm/s)',
    ylabel='Power (W)',
    title='W/D Ratio Map\n(<1 → keyholing tendency)'
)
axes[1,2].grid(alpha=0.3)

plt.tight_layout()
plt.savefig('ET_Model_MS300.png', dpi=150, bbox_inches='tight', facecolor='white')
plt.show()

print('✓ ET visualization saved as ET_Model_MS300.png')
```

✓ ET visualization saved as ET_Model_MS300.png

```
# ── Sigmoid Models (adapted for stress) ──

def sigmoid_simple(VED, S_max, VED_half, k_rise):
    return S_max / (1.0 + np.exp(-k_rise * (VED - VED_half)))

def sigmoid_bell(VED, S_max, VED_opt, k_rise, k_fall):
    rise = S_max / (1.0 + np.exp(-k_rise * (VED - VED_opt)))
    fall = k_fall * np.maximum(VED - VED_opt, 0)**2
    return rise - fall

def sigmoid_double(VED, S_inf, VED_c, k1, drop, VED_key, k2):
    rise = S_inf / (1.0 + np.exp(-k1 * (VED - VED_c)))
    drop_term = drop / (1.0 + np.exp(-k2 * (VED - VED_key)))
    return rise - drop_term


# ── Prepare Data (FIXED) ──
VED = df['ED_Jmm3'].values
stress = df['Res_Stress'].values

VED_line = np.linspace(VED.min()*0.8, VED.max()*1.1, 300)

fits = {}

for name, fn, p0, bounds in [
    ('simple', sigmoid_simple, [-350., 60., 0.05],
     ([-500,10,0.001],[0,150,1.0])),

    ('bell', sigmoid_bell, [-350., 70., 0.1, 0.001],
     ([-500,20,0.001,0],[0,150,2.,0.1])),

    ('double', sigmoid_double, [-350.,40.,.2,100.,110.,.2],
     ([-600,10,.01,0,60,.01],[0,100,2.,500,200,2.]))
]:
    try:
        popt, _ = curve_fit(fn, VED, stress, p0=p0, bounds=bounds, maxfev=50000)

        pred = fn(VED, *popt)

        r2 = 1 - np.sum((stress - pred)**2) / np.sum((stress - stress.mean())**2)

        fits[name] = {'fn': fn, 'popt': popt, 'r2': r2}

        print(f'  {name:<8}: R² = {r2:.4f}')

    except Exception as e:
        print(f'  {name:<8}: fit failed — {e}')


# ── Select Best Model ──
best_name = max(fits, key=lambda x: fits[x]['r2'])
best_fit  = fits[best_name]

print(f'\n  Best model: {best_name.upper()}  (R²={best_fit["r2"]:.4f})')


# ── Prior Function ──
def ved_prior_fn(ved_arr):
    return best_fit['fn'](np.atleast_1d(ved_arr), *best_fit['popt'])


# Apply to dataframe
df['VED_Prior_Stress'] = ved_prior_fn(VED)

# Residual (THIS is what your ML should learn)
df['Stress_Residual'] = df['Res_Stress'] - df['VED_Prior_Stress']


print('\n  Residual (actual − prior):')
print(f'  Mean = {df["Stress_Residual"].mean():.4f}')
print(f'  Std  = {df["Stress_Residual"].std():.4f}')
print('  → ML model should learn this residual')
```

  simple  : R² = -0.0000
  bell    : R² = -1.3526
  double  : R² = 0.0822

  Best model: DOUBLE  (R²=0.0822)

  Residual (actual − prior):
  Mean = 0.0000
  Std  = 34.5094
  → ML model should learn this residual

```
# ── Visualize VED Prior (Residual Stress) ──

fig, axes = plt.subplots(1, 3, figsize=(17, 5))
fig.suptitle(
    'VED-Based Prior for Residual Stress (MS300)\n'
    '(Physics-inspired prior for Stress Modeling)',
    fontsize=13, fontweight='bold'
)

# ---- 1: All sigmoid fits ----
colors_fit = ['#e74c3c', '#2ecc71', '#9b59b6']

axes[0].scatter(
    VED, stress,
    c='steelblue', alpha=0.6,
    s=50, edgecolors='k', linewidths=0.3,
    label='Data', zorder=5
)

for (name, info), c in zip(fits.items(), colors_fit):
    try:
        axes[0].plot(
            VED_line,
            info['fn'](VED_line, *info['popt']),
            c=c, lw=2,
            label=f'{name} (R²={info["r2"]:.3f})'
        )
    except:
        pass

axes[0].set(
    xlabel='VED (J/mm³)',
    ylabel='Residual Stress',
    title='Three Sigmoid Fits'
)
axes[0].legend(fontsize=8)
axes[0].grid(alpha=0.3)


# ---- 2: Best model ----
axes[1].scatter(
    VED, stress,
    c='steelblue', alpha=0.6,
    s=55, edgecolors='k', linewidths=0.3,
    label='Data', zorder=5
)

axes[1].plot(
    VED_line,
    ved_prior_fn(VED_line),
    'r-', lw=2.5,
    label=f'Best: {best_name}\nR²={best_fit["r2"]:.4f}'
)

axes[1].set(
    xlabel='VED (J/mm³)',
    ylabel='Residual Stress',
    title=f'Best Prior Model ({best_name.capitalize()})'
)
axes[1].legend(fontsize=9)
axes[1].grid(alpha=0.3)


# ---- 3: Residual distribution ----
axes[2].hist(
    df['Stress_Residual'],
    bins=20,
    color='#f39c12',
    edgecolor='white',
    linewidth=0.8
)

axes[2].axvline(0, color='red', linestyle='--', linewidth=1.5, label='Zero')

axes[2].axvline(
    df['Stress_Residual'].mean(),
    color='green',
    linestyle='--',
    linewidth=1.5,
    label=f'Mean={df["Stress_Residual"].mean():.3f}'
)

axes[2].set(
    xlabel='Residual = Actual − Prior',
    ylabel='Count',
    title='Residual Distribution\n(ML learns this correction)'
)
axes[2].legend(fontsize=9)
axes[2].grid(alpha=0.3)


plt.tight_layout()
plt.savefig('VED_Prior_MS300.png', dpi=150, bbox_inches='tight', facecolor='white')
plt.show()

print('✓ VED prior visualization saved')
```

✓ VED prior visualization saved

```
# ── Kernel ──
def make_kernel():
    """
    Additive kernel:
    - RBF → nonlinear physics
    - DotProduct → linear trends
    - WhiteKernel → noise
    """
    return (
        RBF(length_scale=1.0, length_scale_bounds=(1e-3, 100.0))
        + DotProduct(sigma_0=1.0, sigma_0_bounds=(1e-3, 100.0))
        + WhiteKernel(noise_level=0.1, noise_level_bounds=(1e-5, 10.0))
    )


# ── Physics-informed GPR ──
def gpr_with_prior(X_train, y_train, prior_train,
                   X_pred, prior_pred,
                   n_restarts=5):
    """
    GPR on residuals (stress - prior)

    Physics interpretation:
    - Prior → coarse physics (VED-based)
    - GPR → learns missing physics (geometry, gradients)
    """

    # ---- Feature scaling (CRUCIAL) ----
    scaler = StandardScaler()
    X_train_scaled = scaler.fit_transform(X_train)
    X_pred_scaled  = scaler.transform(X_pred)

    # Residual (what GPR learns)
    disc_train = y_train - prior_train

    gpr = GaussianProcessRegressor(
        kernel=make_kernel(),
        n_restarts_optimizer=n_restarts,
        normalize_y=True,
        random_state=42
    )

    gpr.fit(X_train_scaled, disc_train)

    disc_pred, std_pred = gpr.predict(X_pred_scaled, return_std=True)

    # Add prior back
    y_pred = disc_pred + prior_pred

    return y_pred, std_pred, gpr, scaler


# ── Vanilla GPR (baseline) ──
def gpr_vanilla(X_train, y_train, X_pred, n_restarts=5):
    """
    Standard GPR without physics prior
    """
    scaler = StandardScaler()
    X_train_scaled = scaler.fit_transform(X_train)
    X_pred_scaled  = scaler.transform(X_pred)

    gpr = GaussianProcessRegressor(
        kernel=make_kernel(),
        n_restarts_optimizer=n_restarts,
        normalize_y=True,
        random_state=42
    )

    gpr.fit(X_train_scaled, y_train)

    pred, std = gpr.predict(X_pred_scaled, return_std=True)

    return pred, std, gpr, scaler


# ── Metrics ──
def compute_metrics(y_true, y_pred):
    """
    Evaluation metrics (good for regression + ranking)
    """
    mae  = np.mean(np.abs(y_true - y_pred))
    rmse = np.sqrt(np.mean((y_true - y_pred) ** 2))

    rs,  _ = spearmanr(y_true, y_pred)
    tau, _ = kendalltau(y_true, y_pred)

    return {
        'MAE': mae,
        'RMSE': rmse,
        'Spearman_Rs': rs,
        'Kendall_tau': tau
    }


print('✓ GPR utilities ready for MS300 residual stress modeling')
print('  • Physics-informed GPR (with prior)')
print('  • Vanilla GPR (baseline)')
print('  • Includes feature scaling (important!)')
```

✓ GPR utilities ready for MS300 residual stress modeling
  • Physics-informed GPR (with prior)
  • Vanilla GPR (baseline)
  • Includes feature scaling (important!)

```
# ── Features & Target (FIXED) ──
FEATURES = ['Power_W', 'Speed_mms', 'Hatch_mm']
TARGET   = 'Res_Stress'


def run_all_models(df, train_idx, test_idx):
    """
    Run M3 and M5 for residual stress prediction.
    """

    dtr = df.iloc[train_idx]
    dte = df.iloc[test_idx]

    # ---- Base features ----
    sc = MinMaxScaler()
    Xtr = sc.fit_transform(dtr[FEATURES].values)
    Xte = sc.transform(dte[FEATURES].values)

    ytr = dtr[TARGET].values
    yte = dte[TARGET].values

    # ---- ET features ----
    ETWtr = dtr['ET_Width_um'].values
    ETDtr = dtr['ET_Depth_um'].values

    ETWte = dte['ET_Width_um'].values
    ETDte = dte['ET_Depth_um'].values

    # ---- VED prior (stress) ----
    VPtr = dtr['VED_Prior_Stress'].values
    VPte = dte['VED_Prior_Stress'].values

    out = {}

    # =========================================================
    # ── M3: HGPR-style (NO prior, only geometry proxy)
    # =========================================================

    # Use ET width as proxy feature
    X3tr = np.hstack([Xtr, ETWtr.reshape(-1,1)])
    X3te = np.hstack([Xte, ETWte.reshape(-1,1)])

    m3p, m3s, _, _ = gpr_vanilla(X3tr, ytr, X3te)

    out['M3'] = {
        'pred': m3p,
        'std': m3s,
        'metrics': compute_metrics(yte, m3p)
    }

    # =========================================================
    # ── M5: FULL PHYSICS-INFORMED MODEL
    # =========================================================

    # Layer 1: Width correction (ET prior → corrected width)
    w5tr, _, _, _ = gpr_with_prior(Xtr, ETWtr, ETWtr, Xtr, ETWtr)
    w5te, _, _, _ = gpr_with_prior(Xtr, ETWtr, ETWtr, Xte, ETWte)

    # Layer 2: Depth correction (depends on width)
    Xd_tr = np.hstack([Xtr, w5tr.reshape(-1,1)])
    Xd_te = np.hstack([Xte, w5te.reshape(-1,1)])

    d5tr, _, _, _ = gpr_with_prior(Xd_tr, ETDtr, ETDtr, Xd_tr, ETDtr)
    d5te, _, _, _ = gpr_with_prior(Xd_tr, ETDtr, ETDtr, Xd_te, ETDte)

    # Layer 3: Stress prediction (with VED prior + geometry)
    X5tr = np.hstack([Xtr, w5tr.reshape(-1,1), d5tr.reshape(-1,1)])
    X5te = np.hstack([Xte, w5te.reshape(-1,1), d5te.reshape(-1,1)])

    m5p, m5s, _, _ = gpr_with_prior(X5tr, ytr, VPtr, X5te, VPte)

    out['M5'] = {
        'pred': m5p,
        'std': m5s,
        'metrics': compute_metrics(yte, m5p)
    }

    out['y_test'] = yte
    return out


# ── Run 50/50 split ──
N = len(df)

rng = np.random.RandomState(0)
idx = rng.permutation(N)

train_idx = idx[:N//2]
test_idx  = idx[N//2:]

print('Running single split (seed=0)...')

single_res = run_all_models(df, train_idx, test_idx)

# ---- Print results ----
print('\n  Single-split results:')
print(f'  {"Model":<8} {"MAE":>8} {"RMSE":>8} {"Rₛ":>8} {"τ":>8}')
print('  ' + '─'*40)

for m in ['M3', 'M5']:
    mt = single_res[m]['metrics']
    star = ' ★' if m == 'M5' else ''
    print(f'  {m+star:<8} {mt["MAE"]:>8.4f} {mt["RMSE"]:>8.4f} '
          f'{mt["Spearman_Rs"]:>8.3f} {mt["Kendall_tau"]:>8.3f}')
```

Running single split (seed=0)...

  Single-split results:
  Model         MAE     RMSE       Rₛ        τ
  ────────────────────────────────────────
  M3        24.3450  35.5841    0.605    0.449
  M5 ★      22.1170  31.5874    0.676    0.529

```
# ── Predicted vs Actual Plot (Residual Stress) ──

fig, axes = plt.subplots(1, 2, figsize=(22, 5))
fig.suptitle(
    'Predicted vs Actual — Residual Stress (Single Split, seed=0)',
    fontsize=13, fontweight='bold'
)

model_colors = {'M3':'#e74c3c', 'M5':'#9b59b6'}
model_labels = {
    'M3':'M3 — Geometry Proxy',
    'M5':'M5 — Physics-informed ★'
}

yt = single_res['y_test']

# Better limits for stress (no arbitrary ±0.5)
lims = [yt.min() * 1.05, yt.max() * 0.95]

for ax, m in zip(axes, ['M3', 'M5']):
    pred = single_res[m]['pred']
    std  = single_res[m]['std']
    mt   = single_res[m]['metrics']

    # Scatter
    ax.scatter(
        yt, pred,
        c=model_colors[m],
        alpha=0.75,
        edgecolors='k',
        linewidths=0.4,
        s=55,
        zorder=5
    )

    # Uncertainty bars (cleaner)
    if std is not None:
        ax.errorbar(
            yt, pred,
            yerr=std,
            fmt='none',
            ecolor=model_colors[m],
            alpha=0.25,
            linewidth=1
        )

    # Perfect prediction line
    ax.plot(lims, lims, 'k--', lw=1.5, label='Perfect')

    ax.set_xlim(lims)
    ax.set_ylim(lims)

    ax.set_xlabel('Actual Residual Stress', fontsize=10)
    ax.set_ylabel('Predicted Residual Stress', fontsize=10)

    ax.set_title(
        f'{model_labels[m]}\n'
        f'MAE={mt["MAE"]:.2f}  RMSE={mt["RMSE"]:.2f}\n'
        f'Rₛ={mt["Spearman_Rs"]:.3f}  τ={mt["Kendall_tau"]:.3f}',
        fontsize=10,
        fontweight='bold'
    )

    ax.grid(alpha=0.3)

plt.tight_layout()
plt.savefig('PredVsActual_Stress.png', dpi=150, bbox_inches='tight', facecolor='white')
plt.show()

print('✓ Predicted vs Actual plot saved')
```

✓ Predicted vs Actual plot saved

```
# ── 250× Cross-Validation (Residual Stress Models) ──

N_REPEATS = 50   # change to 50 for quick testing
N = len(df)

# Correct metric keys
all_res = {
    m: {'MAE': [], 'RMSE': [], 'Spearman_Rs': [], 'Kendall_tau': []}
    for m in ['M3', 'M5']
}

last_split = None
fail_count = 0

print(f'Running {N_REPEATS}× 2-fold cross-validation...')
print('Each repeat: 50/50 train-test split, M3 & M5\n')


for rep in range(N_REPEATS):
    rng = np.random.RandomState(rep)
    idx = rng.permutation(N)
    split = int(0.7 * N)

    tr = idx[:split]      # 70% training
    te = idx[split:]      # 30% testing

    try:
        res = run_all_models(df, tr, te)

        for m in ['M3', 'M5']:
            mt = res[m]['metrics']

            all_res[m]['MAE'].append(mt['MAE'])
            all_res[m]['RMSE'].append(mt['RMSE'])
            all_res[m]['Spearman_Rs'].append(mt['Spearman_Rs'])
            all_res[m]['Kendall_tau'].append(mt['Kendall_tau'])

        if rep == N_REPEATS - 1:
            last_split = res

    except Exception as e:
        fail_count += 1
        print(f'  ⚠️ Skipped run {rep} due to error: {str(e)[:60]}')
        continue

    # Progress update
    if (rep + 1) % 50 == 0 or rep == 0:
        print(f'  {rep+1}/{N_REPEATS} complete')


print('\n✓ Cross-validation complete!')

# ---- Summary ----
print(f'\n  Failed runs: {fail_count}/{N_REPEATS}')

for m in ['M3', 'M5']:
    print(f'\n  {m} Summary:')

    for k in ['MAE', 'RMSE', 'Spearman_Rs', 'Kendall_tau']:
        vals = np.array(all_res[m][k])

        print(f'    {k:<14}: '
              f'{vals.mean():.4f} ± {vals.std():.4f}')
```

Running 50× 2-fold cross-validation...
Each repeat: 50/50 train-test split, M3 & M5

  1/50 complete
  50/50 complete

✓ Cross-validation complete!

  Failed runs: 0/50

  M3 Summary:
    MAE           : 20.7564 ± 5.6372
    RMSE          : 32.1742 ± 6.4934
    Spearman_Rs   : 0.5476 ± 0.2646
    Kendall_tau   : 0.4403 ± 0.2056

  M5 Summary:
    MAE           : 19.9948 ± 4.8607
    RMSE          : 30.4206 ± 5.6722
    Spearman_Rs   : 0.6102 ± 0.1776
    Kendall_tau   : 0.4739 ± 0.1485

```
# ── Print Full Results Table (Residual Stress) ──

print('=' * 80)
print(f'  BENCHMARKING RESULTS — Median (IQR) over {N_REPEATS}× CV')
print(f'  Target: Residual Stress | MS300 LPBF')
print('=' * 80)

print(f'  {"Model":<22} {"MAE":>12}  {"RMSE":>12}  {"Rₛ":>8}  {"τ":>8}')
print('  ' + '─' * 75)

rows = []

for m in ['M3', 'M5']:
    v = all_res[m]

    # Median
    med = {
        'MAE': np.median(v['MAE']),
        'RMSE': np.median(v['RMSE']),
        'Spearman_Rs': np.median(v['Spearman_Rs']),
        'Kendall_tau': np.median(v['Kendall_tau'])
    }

    # IQR
    iqr = {
        'MAE': np.percentile(v['MAE'], 75) - np.percentile(v['MAE'], 25),
        'RMSE': np.percentile(v['RMSE'], 75) - np.percentile(v['RMSE'], 25),
        'Spearman_Rs': np.percentile(v['Spearman_Rs'], 75) - np.percentile(v['Spearman_Rs'], 25),
        'Kendall_tau': np.percentile(v['Kendall_tau'], 75) - np.percentile(v['Kendall_tau'], 25)
    }

    label = model_labels[m]

    print(
        f'  {label:<22} '
        f'{med["MAE"]:.3f} ({iqr["MAE"]:.3f})  '
        f'{med["RMSE"]:.3f} ({iqr["RMSE"]:.3f})  '
        f'{med["Spearman_Rs"]:>8.3f}  {med["Kendall_tau"]:>8.3f}'
    )

    rows.append({
        'Model': label,
        'MAE_med': med['MAE'], 'MAE_IQR': iqr['MAE'],
        'RMSE_med': med['RMSE'], 'RMSE_IQR': iqr['RMSE'],
        'Spearman_Rs_med': med['Spearman_Rs'], 'Spearman_Rs_IQR': iqr['Spearman_Rs'],
        'Kendall_tau_med': med['Kendall_tau'], 'Kendall_tau_IQR': iqr['Kendall_tau']
    })

print('  ' + '─' * 75)
print('  Format: Median (IQR)')
print('  ↓ Lower MAE/RMSE = better')
print('  ↑ Higher Rₛ / τ  = better')

# Save results
results_df = pd.DataFrame(rows)
results_df.to_csv('CV_Results_MS300.csv', index=False)

print('\n✓ Results saved to CV_Results_MS300.csv')

display(results_df.round(4))
```

================================================================================
  BENCHMARKING RESULTS — Median (IQR) over 50× CV
  Target: Residual Stress | MS300 LPBF
================================================================================
  Model                           MAE          RMSE        Rₛ         τ
  ───────────────────────────────────────────────────────────────────────────
  M3 — Geometry Proxy    21.115 (7.940)  33.624 (6.693)     0.555     0.433
  M5 — Physics-informed ★ 19.863 (6.479)  30.855 (6.509)     0.633     0.496
  ───────────────────────────────────────────────────────────────────────────
  Format: Median (IQR)
  ↓ Lower MAE/RMSE = better
  ↑ Higher Rₛ / τ  = better

✓ Results saved to CV_Results_MS300.csv

                     Model  MAE_med  MAE_IQR  RMSE_med  RMSE_IQR  \
0      M3 — Geometry Proxy  21.1150   7.9397   33.6239    6.6927   
1  M5 — Physics-informed ★  19.8631   6.4787   30.8549    6.5092   

   Spearman_Rs_med  Spearman_Rs_IQR  Kendall_tau_med  Kendall_tau_IQR  
0           0.5552           0.3520           0.4334           0.2347  
1           0.6328           0.2936           0.4958           0.2141

```
# ── Train Full Models on Entire Dataset ──
sc_full = MinMaxScaler()
X_full  = sc_full.fit_transform(df[FEATURES].values)

y_full   = df[TARGET].values
ETW_full = df['ET_Width_um'].values
ETD_full = df['ET_Depth_um'].values

# FIX: correct column
VP_full  = ved_prior_fn(df['ED_Jmm3'].values)


# -----------------------------
# Layer 1: Width
# -----------------------------
print('Training M5 (Layer 1: Width)...')

w5_full, _, _, _ = gpr_with_prior(
    X_full, ETW_full, ETW_full,
    X_full, ETW_full,
    n_restarts=3
)


# -----------------------------
# Layer 2: Depth
# -----------------------------
print('Training M5 (Layer 2: Depth)...')

sc5d_full = MinMaxScaler()
X5d_full  = sc5d_full.fit_transform(
    np.hstack([X_full, w5_full.reshape(-1,1)])
)

d5_full, _, _, _ = gpr_with_prior(
    X5d_full, ETD_full, ETD_full,
    X5d_full, ETD_full,
    n_restarts=3
)


# -----------------------------
# Layer 3: Residual Stress
# -----------------------------
print('Training M5 (Layer 3: Residual Stress)...')

sc5_full = MinMaxScaler()
X5_full  = sc5_full.fit_transform(
    np.hstack([X_full, w5_full.reshape(-1,1), d5_full.reshape(-1,1)])
)

disc5 = y_full - VP_full

g5_full = GaussianProcessRegressor(
    kernel=make_kernel(),
    n_restarts_optimizer=5,
    normalize_y=True,
    random_state=42
)

g5_full.fit(X5_full, disc5)

print('✓ M5 trained\n✓ Full-dataset models ready')
```

Training M5 (Layer 1: Width)...
Training M5 (Layer 2: Depth)...
Training M5 (Layer 3: Residual Stress)...
✓ M5 trained
✓ Full-dataset models ready

```
# ── Predict Density for Custom Parameters ──
def predict_density_m5(power_W, speed_mms, layer_t_mm, hatch_mm,
                      return_confidence=True, confidence_level=0.95):

    # ---- VED + prior ----
    ved   = power_W / (speed_mms * hatch_mm * layer_t_mm)
    prior = ved_prior_fn(np.array([ved]))[0]

    # ---- Base features ----
    X_pt = np.array([[power_W, speed_mms, layer_t_mm, hatch_mm]])
    X_pt = sc_full.transform(X_pt)

    # =========================================================
    # Layer 1: Width prediction (use trained model)
    # =========================================================
    Xw = gpr_w_scaler.transform(X_pt)
    w_pred = gpr_w.predict(Xw)

    # =========================================================
    # Layer 2: Depth prediction
    # =========================================================
    Xd = np.hstack([X_pt, w_pred.reshape(-1,1)])
    Xd = sc5d_full.transform(Xd)
    Xd = gpr_d_scaler.transform(Xd)
    d_pred = gpr_d.predict(Xd)

    # =========================================================
    # Layer 3: Final density prediction
    # =========================================================
    X5 = np.hstack([X_pt, w_pred.reshape(-1,1), d_pred.reshape(-1,1)])
    X5 = sc5_full.transform(X5)

    disc_pred, std_pred = g5_full.predict(X5, return_std=True)

    density_pred = disc_pred[0] + prior
    density_std  = std_pred[0]

    # ---- Confidence interval ----
    z = norm.ppf((1 + confidence_level) / 2)
    ci_lo = density_pred - z * density_std
    ci_hi = density_pred + z * density_std

    # ---- Print ----
    print(f'\nINPUT PARAMETERS')
    print(f'Power          : {power_W} W')
    print(f'Speed          : {speed_mms} mm/s')
    print(f'Layer thickness: {layer_t_mm*1000:.0f} µm')
    print(f'Hatch spacing  : {hatch_mm*1000:.0f} µm')
    print(f'VED            : {ved:.2f} J/mm³')

    print(f'\nM5 PREDICTION')
    print(f'Density        : {density_pred:.3f} %')
    print(f'Uncertainty σ  : ±{density_std:.3f} %')

    if return_confidence:
        print(f'{confidence_level*100:.0f}% CI      : [{ci_lo:.3f}, {ci_hi:.3f}] %')

    print(f'\nPhysics prior  : {prior:.3f} %')
    print(f'GPR correction : {density_pred - prior:+.3f} %')

    return density_pred, density_std
```

```
# ── Final Summary ──
print('=' * 65)
print('  FINAL SUMMARY — M3 & M5 for MS300 LPBF')
print('=' * 65)

print(f'\n  Dataset   : {len(df)} data points')
print(f'  Features  : Power, Speed, Hatch spacing')
print(f'  Target    : Residual Stress')
print(f'  CV method : {N_REPEATS}× repeated 2-fold')

print(f'\n  Physics Priors Used:')
print(f'  • Layers 1 & 2 : Eagar-Tsai thermal model')
print(f'  •              : Width → {df.ET_Width_um.min():.0f}–{df.ET_Width_um.max():.0f} µm')
print(f'  •              : Depth → {df.ET_Depth_um.min():.0f}–{df.ET_Depth_um.max():.0f} µm')
print(f'  • Layer 3      : VED-based sigmoid prior')

# Best models
best_m = min(['M3', 'M5'],
             key=lambda m: np.median(all_res[m]['MAE']))

best_rs_m = max(['M3', 'M5'],
                key=lambda m: np.median(all_res[m]['Spearman_Rs']))

print(f'\n  Best MAE model : {model_labels[best_m]} — '
      f'{np.median(all_res[best_m]["MAE"]):.4f}')

print(f'  Best Rank model : {model_labels[best_rs_m]} — '
      f'{np.median(all_res[best_rs_m]["Spearman_Rs"]):.3f}')

print(f'\n  Files saved:')
print(f'  • CV_Results.csv              — benchmarking results')
print(f'  • EDA.png                     — exploratory analysis')
print(f'  • ET_Model.png                — melt pool predictions')
print(f'  • VED_Prior.png               — prior fitting')
print(f'  • Benchmarking_BoxPlots.png   — model comparison')

print(f'\n  Key interpretation:')
print(f'  • M3: Uses ET melt pool width as a proxy feature')
print(f'  • M5: Uses width + depth + VED prior (physics-informed)')
print(f'  • M5 improves both error (MAE) and ranking (Spearman)')
print(f'  • Physics priors help most in low-data regions')
print(f'  • Model captures process → thermal → stress relationship')
print(f'  • Can be used for parameter optimization and stress minimization')
```

=================================================================
  FINAL SUMMARY — M3 & M5 for MS300 LPBF
=================================================================

  Dataset   : 44 data points
  Features  : Power, Speed, Hatch spacing
  Target    : Residual Stress
  CV method : 50× repeated 2-fold

  Physics Priors Used:
  • Layers 1 & 2 : Eagar-Tsai thermal model
  •              : Width → 135–176 µm
  •              : Depth → 20–38 µm
  • Layer 3      : VED-based sigmoid prior

  Best MAE model : M5 — Physics-informed ★ — 19.8631
  Best Rank model : M5 — Physics-informed ★ — 0.633

  Files saved:
  • CV_Results.csv              — benchmarking results
  • EDA.png                     — exploratory analysis
  • ET_Model.png                — melt pool predictions
  • VED_Prior.png               — prior fitting
  • Benchmarking_BoxPlots.png   — model comparison

  Key interpretation:
  • M3: Uses ET melt pool width as a proxy feature
  • M5: Uses width + depth + VED prior (physics-informed)
  • M5 improves both error (MAE) and ranking (Spearman)
  • Physics priors help most in low-data regions
  • Model captures process → thermal → stress relationship
  • Can be used for parameter optimization and stress minimization

```
# ════════════════════════════════════════════════════════
# R² SCORE FOR M3 AND M5 — add this after Cell 14
# ════════════════════════════════════════════════════════

from sklearn.metrics import r2_score

r2_results = {}

print("Starting R² computation for M3 and M5...")
print(f"Total repeats: {N_REPEATS}")
print()

for model_name in ['M3', 'M5']:
    print(f"\n{'='*50}")
    print(f"Computing {model_name} R² scores")
    print(f"{'='*50}")
    
    r2_list = []

    for rep in range(N_REPEATS):
        rng = np.random.RandomState(rep)
        idx = rng.permutation(len(df))
        split = int(0.7 * len(df))

        tr = idx[:split]
        te = idx[split:]

        try:
            res = run_all_models(df, tr, te)
            y_true = res['y_test']
            y_pred = res[model_name]['pred']
            r2_list.append(r2_score(y_true, y_pred))
        except Exception as e:
            print(f"  Warning: Repeat {rep+1} failed: {e}")
            continue

        # Progress update
        if (rep + 1) % 10 == 0:  # Update every 10 repeats
            print(f'  Progress: {rep+1}/{N_REPEATS} repeats complete ({100*(rep+1)/N_REPEATS:.1f}%)')
        elif rep == 0:
            print(f'  Starting repeats...')

    r2_arr = np.array(r2_list)
    r2_results[model_name] = r2_arr

    print(f"\n{model_name}  R² Summary:")
    print(f"  Successful repeats: {len(r2_arr)}/{N_REPEATS}")
    print(f"  Mean   : {r2_arr.mean():.4f}")
    print(f"  Median : {np.median(r2_arr):.4f}")
    print(f"  Std    : {r2_arr.std():.4f}")
    print(f"  IQR    : {np.percentile(r2_arr,25):.4f} – {np.percentile(r2_arr,75):.4f}")
    print()

print("\n" + "="*50)
print("R² computation complete!")
print("="*50)
```

Starting R² computation for M3 and M5...
Total repeats: 50


==================================================
Computing M3 R² scores
==================================================
  Starting repeats...
  Progress: 10/50 repeats complete (20.0%)
  Progress: 20/50 repeats complete (40.0%)
  Progress: 30/50 repeats complete (60.0%)
  Progress: 40/50 repeats complete (80.0%)
  Progress: 50/50 repeats complete (100.0%)

M3  R² Summary:
  Successful repeats: 50/50
  Mean   : -0.1024
  Median : 0.1829
  Std    : 0.7342
  IQR    : -0.3744 – 0.3111


==================================================
Computing M5 R² scores
==================================================
  Starting repeats...
  Progress: 10/50 repeats complete (20.0%)
  Progress: 20/50 repeats complete (40.0%)
  Progress: 30/50 repeats complete (60.0%)
  Progress: 40/50 repeats complete (80.0%)
  Progress: 50/50 repeats complete (100.0%)

M5  R² Summary:
  Successful repeats: 50/50
  Mean   : 0.0408
  Median : 0.1858
  Std    : 0.5629
  IQR    : -0.1278 – 0.3701


==================================================
R² computation complete!
==================================================

```
# ▶ Change this to generate more or fewer synthetic points
N_SYNTH = 30
LAYER_T_MM_SYN = 0.04

# ── Parameter space bounds ──
